Repository: NicholasWMRitchie/NeXLNotebooks

File: NeXLSpectrum/K412 spectra/kratios.csv
Label,Feature,Reference,Start,Stop,K,dK,Peak,Back,PtoB
III-E K412[0][all],Ca L3-M1 + 6 others,CaF2 std,20,52,0.7074750160468453,0.0013241681617371002,489543.0,459236.0182008629,34.10690704796849
III-E K412[1][all],Ca L3-M1 + 6 others,CaF2 std,20,52,0.703938662034564,0.00132735538172362,489492.0,459343.0044443151,34.095410770019896
III-E K412[2][all],Ca L3-M1 + 6 others,CaF2 std,20,52,0.7125894721426108,0.0013332213062996292,490046.0,459574.4632947231,34.116808309205354
III-E K412[3][all],Ca L3-M1 + 6 others,CaF2 std,20,52,0.7083326853988617,0.001333515267827444,492060.0,461821.58704066294,34.09033494602275
III-E K412[4][all],Ca L3-M1 + 6 others,CaF2 std,20,52,0.7087133990507073,0.001332042851302201,491457.0,461207.63140693045,34.093883742071384
III-E K412[0][all],O K-L3 + 1 other,Al2O3 std,41,65,0.31651273244844774,9.983439599029795e-5,919385.0,512621.27848431986,43.037742542938226
III-E K412[0][all],O K-L3 + 1 other,Al2O3 std,41,65,0.3165127324484474,9.983439599029796e-5,919385.0,512621.2784843203,43.03774254293819
III-E K412[1][all],O K-L3 + 1 other,Al2O3 std,41,65,0.3174785261481967,9.993414523612782e-5,920791.0,512873.9753029574,43.082321993920424
III-E K412[1][all],O K-L3 + 1 other,Al2O3 std,41,65,0.3174785261481969,9.993414523612775e-5,920791.0,512873.9753029572,43.08232199392044
III-E K412[2][all],O K-L3 + 1 other,Al2O3 std,41,65,0.3177047936021712,0.00010011068337741932,921244.0,513677.7918781852,43.036067609437225
III-E K412[2][all],O K-L3 + 1 other,Al2O3 std,41,65,0.31770479360217185,0.0001001106833774193,921244.0,513677.7918781842,43.0360676094373
III-E K412[3][all],O K-L3 + 1 other,Al2O3 std,41,65,0.3198846608130524,0.0001005073479871704,925396.0,515725.6121890367,43.05837310884686
III-E K412[3][all],O K-L3 + 1 other,Al2O3 std,41,65,0.31988466081305234,0.00010050734798717039,925396.0,515725.6121890368,43.05837310884685
III-E K412[4][all],O K-L3 + 1 other,Al2O3 std,41,65,0.31909888070492615,0.0001004386630450786,923711.0,515118.4935545783,43.03062680166707
III-E K412[4][all],O K-L3 + 1 other,Al2O3 std,41,65,0.3190988807049257,0.00010043866304507857,923711.0,515118.493554579,43.030626801667005
III-E K412[0][all],Fe L3-M5 + 9 others,Fe std,50,91,0.04229364710870514,0.00010662078879647335,905587.0,843484.6585038536,44.01232439745956
III-E K412[1][all],Fe L3-M5 + 9 others,Fe std,50,91,0.04192593639106722,0.00010634757602343658,906343.0,844793.8502675776,43.98080305527759
III-E K412[2][all],Fe L3-M5 + 9 others,Fe std,50,91,0.04229947795924395,0.00010660654592277701,907061.0,845061.0670702646,44.00172621934816
III-E K412[3][all],Fe L3-M5 + 9 others,Fe std,50,91,0.04183743649164813,0.00010650895972628723,910468.0,849248.7457605461,43.94921132736274
III-E K412[4][all],Fe L3-M5 + 9 others,Fe std,50,91,0.04120649594381612,0.00010656825862323889,907945.0,847659.5353331801,43.90959216673023
III-E K412[0][all],Mg K-L3 + 1 other,MgO std,112,140,0.14838982441020682,4.522907005744184e-5,1.136417e6,207641.39146907243,153.22134831385367
III-E K412[1][all],Mg K-L3 + 1 other,MgO std,112,140,0.14831002957315784,4.5242062253231444e-5,1.136008e6,207931.7671784946,152.95230761176975
III-E K412[2][all],Mg K-L3 + 1 other,MgO std,112,140,0.14873460410388037,4.53346468006282e-5,1.13698e6,207709.65799824486,153.24687356092494
III-E K412[3][all],Mg K-L3 + 1 other,MgO std,112,140,0.148916736309326,4.540890052505914e-5,1.136587e6,207748.2592500425,153.1654387674947
III-E K412[4][all],Mg K-L3 + 1 other,MgO std,112,140,0.1490219177228304,4.540228535687066e-5,1.136255e6,206922.943178982,153.73142354893352
III-E K412[0][all],Al K-L3 + 1 other,Al2O3 std,134,164,0.06781446745052201,3.646349348982543e-5,622267.0,185222.64216401923,100.77235476444285
III-E K412[1][all],Al K-L3 + 1 other,Al2O3 std,134,164,0.06753640568414991,3.645902691094511e-5,622937.0,187778.41604017257,99.50780982284199
III-E K412[2][all],Al K-L3 + 1 other,Al2O3 std,134,164,0.06790080639022802,3.655369879773221e-5,624120.0,187301.0518580982,99.95087382522125
III-E K412[3][all],Al K-L3 + 1 other,Al2O3 std,134,164,0.06797456531860833,3.659099715599481e-5,622614.0,186058.23035590735,100.37572792020829
III-E K412[4][all],Al K-L3 + 1 other,Al2O3 std,134,164,0.0680882654534813,3.6636411648680644e-5,623970.0,186760.56771366106,100.21603959940703
III-E K412[0][all],Si K-L3 + 2 others,SiO2 std,159,195,0.3520832696280315,6.835701936140312e-5,2.25095e6,250536.99662536336,323.3954751854706
III-E K412[1][all],Si K-L3 + 2 others,SiO2 std,159,195,0.35123781767088336,6.832020613389302e-5,2.247281e6,252101.38321003388,320.86482456109155
III-E K412[2][all],Si K-L3 + 2 others,SiO2 std,159,195,0.35243887371229743,6.85024840077521e-5,2.253439e6,254583.22450903384,318.60749006007575
III-E K412[3][all],Si K-L3 + 2 others,SiO2 std,159,195,0.35319513763746285,6.860556645346904e-5,2.252092e6,252326.24365727184,321.26518423180215
III-E K412[4][all],Si K-L3 + 2 others,SiO2 std,159,195,0.3531639385060458,6.860210561148567e-5,2.250862e6,251622.97098188056,321.98715091567004
III-E K412[0][all],Ecs[Ca K-L3],CaF2 std,180,212,-0.034612540319030015,0.053047684821811235,409595.0,410822.1134101699,31.899822717565517
III-E K412[1][all],Ecs[Ca K-L3],CaF2 std,180,212,-0.04986141709959203,0.05308037965151421,409994.0,411761.34889941744,31.858062401219644
III-E K412[2][all],Ecs[Ca K-L3],CaF2 std,180,212,-0.050758193538395606,0.0531027762452289,410787.0,412583.30781475664,31.856090259970347
III-E K412[3][all],Ecs[Ca K-L3],CaF2 std,180,212,-0.02618215454540788,0.05316998299341466,409960.0,410885.0106660841,31.923361923221222
III-E K412[4][all],Ecs[Ca K-L3],CaF2 std,180,212,-0.04191992833546461,0.05310461145119385,408394.0,409874.7640047704,31.87980151004353
III-E K412[0][all],Ca K-L3 + 3 others,CaF2 std,350,420,0.1925287309662325,4.901050533001932e-5,1.161384e6,206450.58211702004,393.72702375431464
III-E K412[1][all],Ca K-L3 + 3 others,CaF2 std,350,420,0.19194124210379776,4.897572115459864e-5,1.159171e6,207356.5509647848,391.25981397182056
III-E K412[2][all],Ca K-L3 + 3 others,CaF2 std,350,420,0.1925583984601951,4.907335782131342e-5,1.159889e6,206514.82612826326,393.09787021518747
III-E K412[3][all],Ca K-L3 + 3 others,CaF2 std,350,420,0.19288035275370685,4.915198479461679e-5,1.159836e6,206478.76652337878,393.14855575683947
III-E K412[4][all],Ca K-L3 + 3 others,CaF2 std,350,420,0.19250629787239829,4.915499693804399e-5,1.15956e6,208218.20843685174,389.7714433548852
III-E K412[0][all],Ecs[Fe K-L3],Fe std,445,489,0.08899488756455605,0.004922193632514138,98899.0,97676.36950726945,44.54433961749762
III-E K412[1][all],Ecs[Fe K-L3],Fe std,445,489,0.08192450549708058,0.004952217168868398,100006.0,98880.74632022441,44.49430779715027
III-E K412[2][all],Ecs[Fe K-L3],Fe std,445,489,0.042656808470409924,0.004937635129993439,99432.0,98847.01881537448,44.25402051849859
III-E K412[3][all],Ecs[Fe K-L3],Fe std,445,489,0.10627857717474035,0.004965991775001235,99611.0,98155.98983702734,44.64580176900099
III-E K412[4][all],Ecs[Fe K-L3],Fe std,445,489,0.0915845081631696,0.004945901249929321,99175.0,97921.37896277462,44.5568850583553
III-E K412[0][all],Fe K-L3 + 1 other,Fe std,616,666,0.06695008660402912,2.9764289987347562e-5,342811.0,70979.10473082517,241.4524926144522
III-E K412[1][all],Fe K-L3 + 1 other,Fe std,616,666,0.06716930592056196,2.9801905741145003e-5,343735.0,71071.7672218614,241.78764338807912
III-E K412[2][all],Fe K-L3 + 1 other,Fe std,616,666,0.06696982278282985,2.9818776545094413e-5,343180.0,71753.78280894272,239.10278221403775
III-E K412[3][all],Fe K-L3 + 1 other,Fe std,616,666,0.06692941870418564,2.986411190631409e-5,342882.0,72077.14009424747,237.82341012956036
III-E K412[4][all],Fe K-L3 + 1 other,Fe std,616,666,0.0670294581708093,2.9839209437946305e-5,342530.0,71367.850106519,239.94044599132212
III-E K412[0][all],Fe K-M3 + 1 other,Fe std,683,729,0.0672652953034314,0.00011908546448554572,93319.0,56034.51330652237,76.59664734599215
III-E K412[1][all],Fe K-M3 + 1 other,Fe std,683,729,0.06785004315850672,0.00011894305314752687,93393.0,55792.49373759749,76.98991525581104
III-E K412[2][all],Fe K-M3 + 1 other,Fe std,683,729,0.06742274384368316,0.00011928813808638221,93568.0,56263.01134225659,76.48911963472936
III-E K412[3][all],Fe K-M3 + 1 other,Fe std,683,729,0.06819770013122525,0.00011946349007708787,93454.0,55783.88247505106,77.05209408159008
III-E K412[4][all],Fe K-M3 + 1 other,Fe std,683,729,0.06699257159749604,0.00011928119011201364,93213.0,56215.03356461014,76.26395085507819
